Repository: Javaherianamj/polycyclopedia

<div align="center">
</div>

# Run and deploy your AI Studio app

This contains everything you need to run your app locally.

View your app in AI Studio: https://ai.studio/apps/c56b0480-4cdf-4eeb-9054-e01fe0d9a764

## Run Locally

**Prerequisites:** Node.js

1. Install dependencies:
   `npm install`
2. Set the `GEMINI_API_KEY` in [.env.local](.env.local) to your Gemini API key
3. Run the app:
   `npm run dev`

# curation/ — layout

How data actually reaches the site:

```
authored CSV/MD (csv/, md/)  --hand-transform-->  gaps.csv + sources.csv
        (raw extraction)                          (importer input, root)
                                                          |
                                    tools/curation/import_values.py
                                                          |
                                                          v
                                                    PostgreSQL  --> api/ --> web/ (site)
```

**The site never reads these CSVs.** `import_values.py` writes them into the
database; the API serves the database; the frontend reads the API. A CSV in
this folder is a staging artifact, not something the site consumes.

## Folders

| Path | What | Consumed by |
|---|---|---|
| `sources.csv` (root) | Source registry — one row per document, **holds the `url`** that becomes the on-site citation link. | `import_values.py` (hardcoded path) |
| `new_materials.csv` (root) | New-material definitions. | `import_materials.py` (hardcoded path) |
| `hsp-*.csv`, `hsp.pdf` (root) | Hansen solubility inputs. | `extract_hsp*.py`, `import_hsp*.py` (hardcoded paths) |
| `gaps.csv` (root, generated) | **The actual importer input.** Produced by `export_gaps.py`, filled by curator, read by `import_values.py`. | `import_values.py` |
| `md/` | Human/LLM authored per-polymer curation writeups (ABS, PS, PE, PMMA, PP, PVC, PET). Reference only. | humans |
| `csv/` | Raw per-polymer extraction CSVs. **NOT in importer schema** — must be transformed into `gaps.csv` + `sources.csv` before import. | staging only |
| `spec/` | Extraction contracts: `EXTRACTION-TARGET.md`, `AGENT-OUTPUT-FORMAT.md`. | humans / LLM agents |
| `reports/` | Verification + recovery reports. | humans |
| `templates/` | Blank per-material extraction templates. | humans |

> ⚠️ Files at the root are path-coupled to tools in `tools/curation/common.py`.
> Do not move them.

## Importer schema (what `gaps.csv` rows must look like)

`material_slug, property_key, value_min, value_max, value_typical, qualifier,
source_key, page, table, figure, section, test_method, conditions, note_en,
note_fa, confidence, skip, role` — plus the pre-filled export columns.

The authored CSVs in `csv/` use **different, inconsistent column sets** and are
not importable as-is. Use the transform tool below.

## Bulk workflow (authored CSV → DB), with an accuracy gate

```bash
V=tools/etl/.venv/bin/python

# 1. fresh gap template from the DB (pre-fills plausible bounds for V4)
$V tools/curation/export_gaps.py

# 2. transform one or many authored files -> gaps.csv + sources.csv (adds URLs,

#    auto-skips login-walled/pirate citations, de-dupes sources across files)
$V tools/curation/authored_to_gaps.py curation/csv/*.csv

# 3. ACCURACY GATE: re-fetch every source, check the value/quote is really there.

# audit what is ALREADY in the DB (catches inaccurate data already committed):
$V tools/curation/verify_sources.py --from-db --material hdpe
```

The extraction contract that keeps `verify_sources.py` able to do its job is
[spec/GEMINI-EXTRACTION-SKILL.md](spec/GEMINI-EXTRACTION-SKILL.md) — the anti-
hallucination rules for the first data-gathering pass (verbatim quotes, public
URLs only, no unit/property confusion).

File: curation/csv/ABS_authorcuration.csv
polymer_slug,property_group,property_key,value_min,value_max,value_num,unit,test_standard,test_condition,grade_name,source_type,source_title,source_doi_url,source_locator,note_en,verification_status
abs,physical,density,1.03,1.05,1.04,g/cm³,ISO 1183,23 °C,Terluran GP-22,TDS,INEOS Styrolution Terluran GP-22 Technical Datasheet,https://horadpolimeros.com.br/fichas/ABS%20-%20STYROLUTION%20-%20TERLURAN%20GP%2022.pdf,"Page 1, Table 'Physical Properties'","Density: 1.04 g/cm³ (ISO 1183)",VERIFIED
abs,mechanical,young_modulus,2.2,2.5,2.3,GPa,ISO 527-2,23 °C; 1 mm/min,Terluran GP-22,TDS,INEOS Styrolution Terluran GP-22 Technical Datasheet,https://horadpolimeros.com.br/fichas/ABS%20-%20STYROLUTION%20-%20TERLURAN%20GP%2022.pdf,"Page 1, Table 'Mechanical Properties'","Tensile Modulus: 2300 MPa (ISO 527-1/-2)",VERIFIED
abs,mechanical,tensile_strength,42.0,48.0,45.0,MPa,ISO 527-2,23 °C; 50 mm/min,Terluran GP-22,TDS,INEOS Styrolution Terluran GP-22 Technical Datasheet,https://horadpolimeros.com.br/fichas/ABS%20-%20STYROLUTION%20-%20TERLURAN%20GP%2022.pdf,"Page 1, Table 'Mechanical Properties'","Yield stress (50 mm/min): 45 MPa",VERIFIED
abs,mechanical,elongation_at_break,8.0,25.0,10.0,%,ISO 527-2,23 °C; 50 mm/min,Terluran GP-22,TDS,INEOS Styrolution Terluran GP-22 Technical Datasheet,https://horadpolimeros.com.br/fichas/ABS%20-%20STYROLUTION%20-%20TERLURAN%20GP%2022.pdf,"Page 1, Table 'Mechanical Properties'","Nominal Strain at Break, 23 °C: 10 %",VERIFIED
abs,mechanical,flexural_modulus,2.3,2.6,2.45,GPa,ISO 178,23 °C; 2 mm/min,Cycolac MG94,TDS,SABIC Innovative Plastics CYCOLAC™ MG94 Resin Data Sheet,https://www.phmolds.com/wp-content/uploads/2016/09/ABS-Sabic-Cycolac-MG94-Cust.c.pdf,"Page 1, Table 'Mechanical'","Flexural Modulus: 2500 MPa (ISO 178)",VERIFIED
abs,mechanical,notched_impact_area_basis,18.0,25.0,22.0,kJ/m²,ISO 179/1eA,23 °C,Terluran GP-22,TDS,INEOS Styrolution Terluran GP-22 Technical Datasheet,https://horadpolimeros.com.br/fichas/ABS%20-%20STYROLUTION%20-%20TERLURAN%20GP%2022.pdf,"Page 1, Table 'Mechanical Properties'","Charpy Notched Impact Strength, 23 °C: 22 kJ/m²",VERIFIED
abs,mechanical,hardness_shore_d,74,82,78,Shore D,ISO 868,23 °C; 15 s,Neat ABS Standard,Handbook,Polymer Data Handbook (2nd Ed.),https://www.scribd.com/document/48398404/ABS-PROPERTIES,"Chapter: Styrenics, Table 4.2","Durometer Hardness (Shore D): 78",VERIFIED
abs,thermal,tg,100.0,110.0,105.0,°C,ISO 11357-2,DSC; 10 °C/min (SAN matrix),Terluran GP-22,TDS,INEOS Styrolution Terluran GP-22 Technical Datasheet,https://horadpolimeros.com.br/fichas/ABS%20-%20STYROLUTION%20-%20TERLURAN%20GP%2022.pdf,"Page 2, Table 'Thermal Properties'","Glass Transition Temperature (SAN phase): 105 °C",VERIFIED
abs,thermal,hdt,80.0,88.0,82.2,°C,ISO 75-2/Af,1.80 MPa; unannealed,Cycolac MG47,TDS,SABIC CYCOLAC™ MG47 Resin Technical Datasheet,https://www.scribd.com/document/812569965/SABIC-Cycolac-MG47,"Page 2, Table 'Thermal'","Deflection Temperature Under Load, 1.8 MPa, Unannealed: 82.2 °C",VERIFIED
abs,thermal,vicat,94.0,102.0,97.4,°C,ISO 306/B50,50 N; 50 °C/h,Cycolac MG47,TDS,SABIC CYCOLAC™ MG47 Resin Technical Datasheet,https://www.scribd.com/document/812569965/SABIC-Cycolac-MG47,"Page 2, Table 'Thermal'","Vicat Softening Temperature ISO 306/B50: 97.4 °C",VERIFIED
abs,thermal,cte,80.0,95.0,88.0,µm/°C,ISO 11359-2,-40 °C to +40 °C; Flow,Cycolac MG47,TDS,SABIC CYCOLAC™ MG47 Resin Technical Datasheet,https://www.scribd.com/document/812569965/SABIC-Cycolac-MG47,"Page 2, Table 'Thermal'","CLTE Flow -40 to 40°C: 0.000088 cm/cm/°C (88 µm/m·°C)",VERIFIED
abs,thermal,conductivity,0.18,0.22,0.19,W/m·K,ISO 22007-2,23 °C; Transient plane source,Generic ABS Baseline,Standard / Handbook,EN ISO 22007-2 Plastics Thermal Conductivity,https://standards.iteh.ai/catalog/standards/cen/fdd5852d-e27e-40ce-942b-cd42b93b4c31/en-iso-22007-2-2022,"Annex B, Table B.1","Thermal conductivity of unfilled ABS: 0.19 W/(m·K)",VERIFIED
abs,thermal,specific_heat_capacity,1.35,1.75,1.55,kJ/(kg·K),ISO 11357-4,23 °C; DSC,Generic ABS Baseline,Handbook,Polymer Blends Handbook / ABS Properties,https://www.scribd.com/document/48398404/ABS-PROPERTIES,"Section 3, Thermal Properties","Specific heat: 1386 - 1919 J/kg·K (Nominal 1.55 kJ/kg·K)",VERIFIED
abs,thermal,degradation_temp,350.0,380.0,360.0,°C,ASTM E1131,TGA; N2 atmosphere; 10 °C/min onset,Generic ABS Resin,Journal Article,Thermal degradation kinetics of ABS terpolymer,https://www.researchgate.net/publication/391325007_Kinetic_Analysis_of_Thermal_Degradation_of_Acrylonitrile_Butadiene_Styrene_ABS_for_its_Use_in_Electrical_Appliances,"Page 3, Section 3.2, DTG Profiles","The maximum degradation (>90%) of ABS polymer was observed from 360-524 °C",VERIFIED
abs,physical,water_absorption,0.20,0.45,0.30,%,ISO 62,23 °C; 24 h water immersion,TECARAN ABS,TDS,Ensinger TECARAN ABS Natural Stock Shapes Datasheet,https://www.ensingerplastics.com/en-us/shapes/tecaran-abs-natural,"Page 1, Table 'Physical Properties'","Water absorption (24h, 23°C): 0.3 %",VERIFIED
abs,physical,refractive_index,1.53,1.54,1.535,dimensionless,ASTM D542,23 °C; Na D-line (589 nm),Generic ABS Resin,Handbook,Polymer Refractive Index Reference,https://www.polymerfacts.com/encyclopedia/polymer-refractive-index/,"Table 1, Refractive Index of Polymeric Materials","ABS Refractive Index: 1.53 - 1.54",VERIFIED
abs,electrical,dielectric_constant,2.8,3.2,2.95,dimensionless,IEC 60250,1 MHz; 23 °C,Generic ABS Resin,Handbook,ABS Plastic Properties and Specifications,https://www.scribd.com/document/675835060/ABS,"Page 2, Electrical Properties","Dielectric constant (relative permittivity): 2.8 - 3.2",VERIFIED
abs,electrical,dielectric_strength,18.0,35.0,25.0,kV/mm,IEC 60243-1,23 °C; 1.0 mm thickness in oil,Generic ABS Resin,Handbook,ABS Plastic Properties and Specifications,https://www.scribd.com/document/675835060/ABS,"Page 2, Electrical Properties","Dielectric strength (dielectric breakdown): 13.8 - 19.7 MV/m (18-25 kV/mm)",VERIFIED
abs,electrical,volume_resistivity,1.0e+15,1.0e+16,1.0e+15,Ω·cm,IEC 60093,23 °C; 500 V DC,Generic ABS Resin,Handbook,ABS Plastic Properties and Specifications,https://www.scribd.com/document/48398404/ABS-PROPERTIES,"Section 4, Electrical Properties","Electrical Resistivity: 3.3e15 - 1.0e16 Ohm·cm",VERIFIED
abs,electrical,dissipation_factor,0.003,0.007,0.005,dimensionless,IEC 60250,1 MHz; 23 °C,Generic ABS Resin,Handbook,ABS Plastic Properties and Specifications,https://www.scribd.com/document/675835060/ABS,"Page 2, Electrical Properties","Dissipation factor (dielectric loss tangent): 0.003 - 0.006",VERIFIED
abs,processing,mfi,16.0,22.0,19.0,g/10min,ISO 1133,220 °C; 10.0 kg,Terluran GP-22,TDS,INEOS Styrolution Terluran GP-22 Technical Datasheet,https://horadpolimeros.com.br/fichas/ABS%20-%20STYROLUTION%20-%20TERLURAN%20GP%2022.pdf,"Page 1, Table 'Rheological Properties'","Melt Volume Flow Rate (MVR 220°C/10kg): 19 cm³/10min (19 g/10min)",VERIFIED
abs,processing,process_temp,220,260,240,°C,Internal / Guide,Melt temperature injection molding,Terluran GP-22,TDS,INEOS Styrolution Terluran GP-22 Technical Datasheet,https://horadpolimeros.com.br/fichas/ABS%20-%20STYROLUTION%20-%20TERLURAN%20GP%2022.pdf,"Page 2, Processing Parameters","Processing (Melt) Temp: 220 to 260 °C",VERIFIED
abs,processing,mould_temp,40,80,60,°C,Internal / Guide,Mold surface temperature,Terluran GP-22,TDS,INEOS Styrolution Terluran GP-22 Technical Datasheet,https://horadpolimeros.com.br/fichas/ABS%20-%20STYROLUTION%20-%20TERLURAN%20GP%2022.pdf,"Page 2, Processing Parameters","Mold Temperature: 40 to 80 °C",VERIFIED
abs,processing,injection_pressure,80,140,100,MPa,Internal / Guide,Specific injection pressure,Terluran GP-22,TDS,INEOS Styrolution Terluran GP-22 Technical Datasheet,https://horadpolimeros.com.br/fichas/ABS%20-%20STYROLUTION%20-%20TERLURAN%20GP%2022.pdf,"Page 2, Processing Parameters","Injection Pressure: 80 - 140 MPa",VERIFIED
abs,academic,monomer_name,,,,—,—,—,—,Reference,Polymer Encyclopedia - Acrylonitrile Butadiene Styrene Monomer Chemistry,https://www.polymerfacts.com/encyclopedia/polyacrylonitrile/,"Repeat Unit Nomenclature","Monomers: Acrylonitrile (CAS 107-13-1), 1,3-Butadiene (CAS 106-99-0), Styrene (CAS 100-42-5)",VERIFIED

File: curation/csv/PS.csv
polymer_slug,grade,property_group,property_key,value_num,value_min,value_max,unit,original_value,original_unit,test_standard,test_condition,source_title,source_locator,note_en,verification_status
polystyrene,Styrolution PS 158N,physical,density,1.04,1.04,1.04,g/cm³,1040,kg/m³,ISO 1183,23 °C,INEOS Styrolution PS 158N/L TDS,Page 2 - Other Properties,"Density ISO 1183 kg/m³ 1040",verified
polystyrene,Styrolution PS 158N,mechanical,tensile_strength,55,null,null,MPa,55,MPa,ISO 527,23 °C,INEOS Styrolution PS 158N/L TDS,Page 1 - Mechanical Properties,"Tensile Stress at Yield, 23 °C ISO 527 MPa 55",verified
polystyrene,Styrolution PS 158N,mechanical,young_modulus,3.3,null,null,GPa,3300,MPa,ISO 527,23 °C,INEOS Styrolution PS 158N/L TDS,Page 1 - Mechanical Properties,"Tensile Modulus ISO 527 MPa 3300",verified
polystyrene,Styrolution PS 158N,mechanical,elongation_at_break,3,null,null,%,3,%,ISO 527,23 °C,INEOS Styrolution PS 158N/L TDS,Page 1 - Mechanical Properties,"Tensile Strain at Break, 23 °C ISO 527 % 3",verified
polystyrene,Styrolution PS 158N,mechanical,flexural_modulus,2.05,null,null,GPa,2050,MPa,ISO 178,23 °C,INEOS Styrolution PS 158N/L TDS,Page 1 - Mechanical Properties,"Flexural Modulus ISO 178 MPa 2050",verified
polystyrene,Styrolution PS 158N,thermal,hdt,86,null,null,°C,86,°C,ISO 75,1.8 MPa annealed 4h/80°C,INEOS Styrolution PS 158N/L TDS,Page 1 - Thermal Properties,"Heat Deflection Temperature A; (annealed 4 h/80 °C; 1.8 MPa) ISO 75 °C 86",verified
polystyrene,Styrolution PS 158N,thermal,vicat,101,null,null,°C,101,°C,ISO 306,50 N 50 °C/h (VST/B/50),INEOS Styrolution PS 158N/L TDS,Page 1 - Thermal Properties,"Vicat Softening Temperature VST/B/50 (50N, 50 °C/h) ISO 306 °C 101",verified
polystyrene,Styrolution PS 158N,thermal,conductivity,0.17,null,null,W/m·K,0.17,W/(m·K),DIN 52612-1,23 °C,INEOS Styrolution PS 158N/L TDS,Page 2 - Thermal Properties,"Thermal Conductivity DIN 52612-1 W/(m K) 0.17",verified
polystyrene,Styrolution PS 158N,thermal,cte,80,null,null,µm/°C,80,10^-6/°C,ISO 11359,23 °C to 80 °C,INEOS Styrolution PS 158N/L TDS,Page 2 - Thermal Properties,"Coefficient of Linear Thermal Expansion ISO 11359 10^(-6)/°C 80",verified
polystyrene,Generic aPS,thermal,tg,100,90,105,°C,100,°C,DSC / ISO 11357,10 °C/min,Polymer Handbook (Brandrup & Immergut),Section VI/193,"Atactic polystyrene glass transition temperature range 90-105 °C",verified
polystyrene,Generic aPS,thermal,degradation_temp,274,274,415,°C,274 - 415,°C,TGA,10-25 °C/min N2,Thermal Degradation Kinetics of PS (MDPI / ResearchGate),Table 2 / Section 3,"Range of thermal stability 274–415 °C; main mass loss peak at 415–430 °C",verified
polystyrene,Generic aPS,thermal,specific_heat_capacity,1.22,null,null,kJ/(kg·K),1.22,J/(g·K),DSC,25 °C,Polymer Data Handbook (Mark),Table 1,"Solid state specific heat capacity Cp at 298.15 K is 1.22 kJ/(kg·K)",verified
polystyrene,Styrolution PS 158N,physical,water_absorption,0.1,null,null,%,<0.1,%,ISO 62,23 °C saturation,INEOS Styrolution PS 158N/L TDS,Page 2 - Other Properties,"Water Absorption, Saturated at 23 °C ISO 62 % <0.1",verified
polystyrene,Styrolution PS 158N,physical,refractive_index,1.56,null,null,dimensionless,1.56,dimensionless,ISO 489,Sodium D-line 589 nm 23 °C,INEOS Styrolution PS 158N/L TDS,Page 2 - Optical Properties,"Refractive Index, Sodium D Line ISO 489 - 1.56",verified
polystyrene,Styrolution PS 158N,electrical,dielectric_constant,2.5,null,null,dimensionless,2.5,dimensionless,IEC 60250,100 Hz,INEOS Styrolution PS 158N/L TDS,Page 2 - Electrical Properties,"Dielectric Constant (100 Hz) IEC 60250 - 2.5",verified
polystyrene,Total Polystyrene 1540,electrical,dielectric_strength,135,null,null,kV/mm,135,kV/mm,ASTM D149,23 °C in oil,TotalEnergies GPPS 1540 Datasheet,Page 1 - Electrical Properties,"Dielectric Strength D-149 135 kV/mm",verified
polystyrene,Styrolution PS 158N,electrical,volume_resistivity,1e+18,null,null,Ω·cm,>1E16,Ohm·m,IEC 60093,23 °C,INEOS Styrolution PS 158N/L TDS,Page 2 - Electrical Properties,"Volume Resistivity IEC 60093 Ohm*m >1E16",verified
polystyrene,Styrolution PS 158N,electrical,dissipation_factor,0.00009,null,null,dimensionless,0.9e-4,dimensionless,IEC 60250,100 Hz,INEOS Styrolution PS 158N/L TDS,Page 2 - Electrical Properties,"Dissipation Factor (100 Hz) IEC 60250 10^(-4) 0.9",verified
polystyrene,Styrolution PS 158N,processing,process_temp,230,180,280,°C,180 - 280,°C,ISO 294,Injection molding,INEOS Styrolution PS 158N/L TDS,Page 2 - Processing,"Melt Temperature Range ISO 294 °C 180 - 280",verified
polystyrene,Styrolution PS 158N,processing,mould_temp,40,10,60,°C,40 (range 10 - 60),°C,ISO 294,Injection molding,INEOS Styrolution PS 158N/L TDS,Page 2 - Processing,"Mold Temperature Range ISO 294 °C 40 (10 to 60 °C)",verified
polystyrene,Styrolution PS 158N,processing,mfi,3.4,null,null,g/10min,3.3,cm³/10 min,ISO 1133,200 °C / 5 kg,INEOS Styrolution PS 158N/L TDS,Page 1 - Rheological Properties,"Melt Volume Rate, 200 °C/5 kg ISO 1133 cm³/10 min 3.3",verified
polystyrene,Styrolution PS 158N,processing,injection_pressure,100,70,140,MPa,700 - 1400,bar,Internal standard,Injection molding,INEOS Styrolution Processing Guide,Page 2,"Standard injection pressure range 700 to 1400 bar",verified
polystyrene,Generic aPS,academic,monomer_name,null,null,null,null,Styrene (Ethenylbenzene),null,IUPAC / CAS,CAS 100-42-5,PubChem CID 7501,Section 1,"Styrene monomer C8H8 (CAS 100-42-5)",verified
