Repository: Javaherianamj/polycyclopedia

<div align="center">
</div>

# Run and deploy your AI Studio app

This contains everything you need to run your app locally.

View your app in AI Studio: https://ai.studio/apps/c56b0480-4cdf-4eeb-9054-e01fe0d9a764

## Run Locally

**Prerequisites:** Node.js

1. Install dependencies:
   `npm install`
2. Set the `GEMINI_API_KEY` in [.env.local](.env.local) to your Gemini API key
3. Run the app:
   `npm run dev`

# curation/ — layout

How data actually reaches the site:

```
authored CSV/MD (csv/, md/)  --hand-transform-->  gaps.csv + sources.csv
        (raw extraction)                          (importer input, root)
                                                          |
                                    tools/curation/import_values.py
                                                          |
                                                          v
                                                    PostgreSQL  --> api/ --> web/ (site)
```

**The site never reads these CSVs.** `import_values.py` writes them into the
database; the API serves the database; the frontend reads the API. A CSV in
this folder is a staging artifact, not something the site consumes.

## Folders

| Path | What | Consumed by |
|---|---|---|
| `sources.csv` (root) | Source registry — one row per document, **holds the `url`** that becomes the on-site citation link. | `import_values.py` (hardcoded path) |
| `new_materials.csv` (root) | New-material definitions. | `import_materials.py` (hardcoded path) |
| `hsp-*.csv`, `hsp.pdf` (root) | Hansen solubility inputs. | `extract_hsp*.py`, `import_hsp*.py` (hardcoded paths) |
| `gaps.csv` (root, generated) | **The actual importer input.** Produced by `export_gaps.py`, filled by curator, read by `import_values.py`. | `import_values.py` |
| `md/` | Human/LLM authored per-polymer curation writeups (ABS, PS, PE, PMMA, PP, PVC, PET). Reference only. | humans |
| `csv/` | Raw per-polymer extraction CSVs. **NOT in importer schema** — must be transformed into `gaps.csv` + `sources.csv` before import. | staging only |
| `spec/` | Extraction contracts: `EXTRACTION-TARGET.md`, `AGENT-OUTPUT-FORMAT.md`. | humans / LLM agents |
| `reports/` | Verification + recovery reports. | humans |
| `templates/` | Blank per-material extraction templates. | humans |

> ⚠️ Files at the root are path-coupled to tools in `tools/curation/common.py`.
> Do not move them.

## Importer schema (what `gaps.csv` rows must look like)

`material_slug, property_key, value_min, value_max, value_typical, qualifier,
source_key, page, table, figure, section, test_method, conditions, note_en,
note_fa, confidence, skip, role` — plus the pre-filled export columns.

The authored CSVs in `csv/` use **different, inconsistent column sets** and are
not importable as-is. Use the transform tool below.

## Bulk workflow (authored CSV → DB), with an accuracy gate

```bash
V=tools/etl/.venv/bin/python

# 1. fresh gap template from the DB (pre-fills plausible bounds for V4)
$V tools/curation/export_gaps.py

# 2. transform one or many authored files -> gaps.csv + sources.csv (adds URLs,

#    auto-skips login-walled/pirate citations, de-dupes sources across files)
$V tools/curation/authored_to_gaps.py curation/csv/*.csv

# 3. ACCURACY GATE: re-fetch every source, check the value/quote is really there.

# audit what is ALREADY in the DB (catches inaccurate data already committed):
$V tools/curation/verify_sources.py --from-db --material hdpe
```

The extraction contract that keeps `verify_sources.py` able to do its job is
[spec/GEMINI-EXTRACTION-SKILL.md](spec/GEMINI-EXTRACTION-SKILL.md) — the anti-
hallucination rules for the first data-gathering pass (verbatim quotes, public
URLs only, no unit/property confusion).

File: curation/md/pet curated data by author.md
In PET stretch blow molding, single-stage machines, such as the Nissei, use
a maximum pressure of 300 psi. In the two-stage method for PET, two-stage blow
air is used. The low blow pressure would be approximately 220–250 psi and high
blow pressure as high as 650 psi is used. Thus, the back plates and the blow mold
must withstand these blow pressures and clamp closing forces. [encyclopedia of polyerms..., vol1 page 545]

To check if the orientation is correct, a dog bone can be cut from the stretch
blow-molded PET container and a tensile test conducted on an Instron or similar
machine. A dog bone shape is cut in the hoop direction and one is cut in the axial
direction. PET has a base strength of approximately 46 MPa (6700 psi). If the hoop
ratio is 5, then in the container in the hoop direction, the tensile strength should
be approximately 231 MPa (33,500 psi). If the axial ratio is 2, then the tensile
strength in the vertical direction would approximately be 92 MPa (13,400 psi).
In order to achieve these results, the stretch blow molding has to be per-
formed when the heated preform’s body is within the orientation window for the
polymer that is to be stretch blow-molded. A list of the orientation temperatures
for speciﬁc polymers follows:
Material
Orientation temperature, ◦ C
PP
PAN
POM
PVC
PET
PS
128
124
160
100
95
150
It is important to note that each polymer listed has speciﬁc stretch ratios
and if exceeded the polymer will fail.
Material
PET
PVC
PAN or AN
PP
PS (Crystal)
Stretch
ratioOrientation temperature
range, ◦ C
16/1
7/1
12/1
6/1
12/190–115
99–110
115–127
127–138
143–160
 [encyclopedia of polyerms..., vol1 page 562]

Stretch blow-molded containers of AN, PVC, and PET may have an average
wall thickness of 0.23–0.64 mm (0.009–0.025 in.) Normal blow molding would call
for an average wall thickness of 0.46–0.5 mm (0.018–0.020 in).
As noted, each polymer has a temperature at which the heated preform or
parison should be stretch blow-molded to achieve maximum orientation proper-
ties. Each polymer exhibits its own natural stretch ratio. Orientation of polymers
is a study by itself, and there are references to in-depth study of speciﬁc polymers
(13) (see also, FILMS, ORIENTATION).
Table 5 depicts barrier properties of several stretch orientable polymers and
their barrier improvements obtainable through stretch blow molding (see BARRIER
POLYMERS).
PET has grown in its use because of several properties possessed by this
polymer which no other stretch blow-molded polymer possesses. PET has what
is referred to as self-leveling. Since PET work hardens similar to a metal, as it
stretches out, the material stretching becomes stronger than the material next
to it and so it waits until the material next to it stretches and becomes stronger.
Thus, the term self-leveling. No other polymer possesses this feature. All the other
polymers behave as bubble gum when they are being blow-molded.
Another unique property of PET is that it can be heat set. Heat set is achieved
by either of two methods. Normally, a PET stretch blow-molded container cannot
be subjected to heat above approximately 54◦ C (130◦ F) because of distortion. This
relates to the fact that the glass transition of PET is approximately 68–71◦ C (155–
160◦ F).
However, this can be altered by inducing the PET stretch blow-molded con-
tainer to become more crystalline. A quality 2-L PET soda container will have
approximately 14–22% crystallinity. This crystallinity is induced by heating the
preform and through the orientation. To increase the crystallinity within the wall
of the container, the container may be blow-molded in a hot blow mold in the range
of 124–155◦ C, with the bottom plug or push up at approximately 68–88◦ C. When
produced in a hot blow mold, the crystallinity with in the wall of the stretch blow-
molded container can be increased to be in the range of 28–32%. There is a loss
in orientation because of blowing in a hot blow mold. The heat set stretch blow-
molded container is tested fresh. It is ﬁlled with hot water to the top of the ﬁnish
at a temperature of 90◦ C. It cannot distort nor shrink greater than 2% when di-
mensions are checked before and after the hot ﬁll test. This ensures the container
will pack a 85◦ C hot ﬁll product such as juice and sport drinks. An aged containerover 24 hours is checked using 85◦ C hot water. There are many other quality as-
surance tests performed and produces such as Schmalbach Lubeca, Graham, Ball
Corp, and Crown Cork & Seal have their own test procedures.[encyclopedia of polyerms..., vol1 page  563]

For comparison, the melting point of poly(butylene terephthalate) (PBT) is
225◦ C and that of PET is in the range of 250–260◦ C.
Crystallization of PCT is relatively rapid, but because of its higher T g (90◦ C)
the maximum rate of crystallization occurs at a higher temperature than is typical
of other crystalline polymers such as PET (T g about 70◦ C) or PBT (T g about 35◦ C) The bulky in-chain CHDM moiety results in several other important differ-
ences between PCT and crystallizable polyesters such as PET. The amorphous
density is signiﬁcantly lower, 1.195 g/cm3 for PCT compared to 1.334 g/cm3 for
PET. PCT also exhibits a strong sub-T g molecular relaxation, which results in a
relatively low modulus at room temperature (155 MPa vs 240 MPa for PET) and
improved toughness in the amorphous state. As an example of the latter phe-
nomenon, the notched Izod impact strength of amorphous PCT is greater than
1000 J/m, while that of amorphous PET is less than 100 J/m.
The CHDM isomer ratio also has an effect on gas barrier properties, with
better barrier properties resulting from higher cis levels. Because of the higher
local free volume contributed by the CHDM structure, the diffusivity through
PCT is generally higher than that through denser structures like PET (5). How-
ever, the magnitude of this effect is strongly dependent on the isomer ratio, as
shown in Table 2. A recent patent (6) discloses that PCT with a 93/7 cis/trans
ratio containing 50% 2,6-naphthalene dicarboxylic acid has a permeability of
2.68 (cm3 ·mil)/(100 in.2 · 24 h · atm).
Preparation of PCT is best accomplished from DMT using standard trans-
esteriﬁcation catalysts such as titanium compounds. Because of the high melting
point of the polymer, ﬁnal polyesteriﬁcation temperatures must be high (greater
than 300◦ C at typical commercial trans/cis ratios) (7). PCT prepared in the melt
phase can be crystallized and then solid phase polymerized to obtain even higher
molecular weights.
If PCT is modiﬁed with relatively high levels of comonomer, substantially
amorphous materials result (as described later). However, it is possible to main-
tain crystallinity at lower levels of modiﬁcation. For example, replacing up to
about 10 mol% of the terephthalate units with isophthalate results in a polymer
with reasonable crystallization rates and ultimate degrees of crystallinity.[encyclopedia of polyerms..., vol2 page  129]

Acid-Modiﬁed PET and PCT Amorphous Copolyesters. Some of the
performance beneﬁts of PCT vs PET include improved toughness, hydrolysis re-
sistance, electrical properties, color, and clarity. However, because of the high
melting point of PCT (typically ∼290◦ C), this polyester must be processed at tem-
peratures in excess of 300◦ C. This results in a very narrow processing range for
PCT in order to avoid degradation (10)[encyclopedia of polyerms..., vol2 page  134]

Poly(ethylene terephthalate). Poly(ethylene terephthalate) (PET) is a
crystalline material and hence difﬁcult to plasticize. Since PET is used as high
strength ﬁlm and textile ﬁber, plasticization is not usually required. Plasticizers
may be used in small amounts as processing aids and external lubricants.
The main area of interest for plasticizers in PET is in the area of dyeing.
Because of its lack of hydrogen bonds, PET is relatively difﬁcult to dye. Plasticizers
used in this process can increase the speed and intensity of the dyeing process. The
compounds used, however, tend to be of low molecular weight since high volatility
is required to enable rapid removal of plasticizer from the product (see POLYESTERS,
THERMOPLASTIC).[encyclopedia of polyerms..., vol3 page 519]

Crystallization Kinetics
A comparison of the isothermal crystallization kinetics of PET, PTT, and PBT using
a dsc showed that PTT has a crystallization rate in between those of PET and PBT
(24). The Avrami rate constant K was of the order of 10 − 3 –10 − 2 min − n when
crystallized at 175–195◦ C. It is about an order of magnitude higher than PET but
an order of magnitude lower than PBT when they were compared with the same
degree of undercooling from the melt. PTT has a spherulitic growth rate of 117–4.7
µm/min, and it requires 4.8 kcal/mol of work for lamellae chain folding (22). On
the basis of secondary nucleation analysis, a multiple nucleation crystallization
mechanism transitioned from regime II to regime III at around 194◦ C was reported
(22). Since the work of chain folding and the nucleation mechanism transition
temperature were between literature values of PET and PBT, the three polyester
crystallization rates rank in the same order.
A rapidly quenched PTT cold crystallizes when it is heated to above its T g . It
was found that PTT cold crystallized at a much faster rate than PET by following
the increase in PTT crystalline band at 1220 cm − 1 using rapid scanning Raman
spectroscopy (27). At 71◦ C, PTT crystallized and reached 80% of its equilibrium
crystallinity in <1 min whereas PET did not cold crystallize at all.
Crystal Structure
Like PET and PBT, PTT crystallizes into the triclinic crystal structure (34–
37). Unit cell dimensions obtained from wide-angle x-ray diffraction (waxd) are
a=0.459, b=0.621, c=1.831 nm, α = 98◦ , β=90◦ , γ =112◦ (34). The c-axis containsMeasurements of the densities of a series of 19 PTT samples with dsc crystallini-
ties from 14 to 35% gave an extrapolated crystal density of 1441 kg/m3 , in closer
agreement to the waxd unit cell density (39). Until more work was done, the au-
thor’s research group used 1432 kg/m3 for crystallinity measurement, based on
crystal structure parameters (34). Using a group contribution method, an amor-
phous density of 1295 kg/m3 was calculated (25) in good agreement with the ex-
trapolated value obtained by Ziabicki (39).
PTT waxd crystal orientation function f c can be measured from the azimuthal
scan of 010 reﬂection. The Herman orientation function equation using this re-
ﬂection has been given by (38), and is based on Wilchinsky’s treatment of uniaxial
orientation:
fc = 1 − 3cos2 φ010,Z
(2)
where cos2 φ 010,Z is the average cosine angle of the normal of (010) plane made
with the draw direction Z.[encyclopedia of polyerms..., vol3 page 548]

# Table 3. Comparison of PTT, PET, and PBT Properties

| Property | PET | PTT | PBT |
|---|---:|---:|---:|
| Tensile strength, MPa<sup>a</sup> | 72.5 | 67.6 | 56.5 |
| Flexural modulus, GPa<sup>b</sup> | 3.11 | 2.76 | 2.34 |
| Heat distortion temperature @ 1.8 MPa, °C | 65 | 59 | 54 |
| Notched Izod impact, J/m<sup>c</sup> | 37 | 48 | 53 |
| Specific gravity, kg/m³ | 1400 | 1350 | 1340 |
| Mold shrinkage, m/m | 0.03 | 0.02 | 0.02 |
| Dielectric strength, V/μm | 0.407 | 0.393 | 0.296 |
| Dielectric constant at 1 MHz | 3.0 | 3.0 | 3.1 |
| Dissipation factor at 1 MHz | 0.02 | 0.015 | 0.02 |
| Volume resistivity, 10<sup>−16</sup> Ω·cm | 0.1 | 1.0 | 1.0 |
| Moisture absorption, 14 days, % | 0.49 | 0.15 | 0.2 |

**Footnotes**

- <sup>a</sup> To convert MPa to psi, multiply by 145.
- <sup>b</sup> To convert GPa to psi, multiply by 145,000.
- <sup>c</sup> To convert J/m to ft·lbf/in., divide by 53.38.
[encyclopedia of polyerms..., vol3 page 550]

Elastic Recovery. The ﬁber industry has long been aware of PTT hav-
ing the best tensile elastic recovery and resiliency among the three aromatic
polyesters (45). This property is very desirable for ﬁber applications such as in
carpets and textile apparels. The driving force for PTT’s good elastic recovery
comes from the response of its molecular chain to the applied strain.
It has been shown (46) that PTT has a very low theoretical crystal modu-
lus, 2.59 GPa (375, 550 psi), compared to 107 GPa (1.55 × 107 psi) of PET (47)
because of PTT’s highly contracted helical-like conformation, whereas PET chain
is fully extended with trans conformation. When a PTT ﬁber is stretched in situ
in a waxd, the ﬁber period, measured from the Bragg d-spacing, increases imme-
diately and is proportional to the applied strain up to 4% strain before deviating
from afﬁne deformation (48). Up to this critical strain the crystal deformation is
reversible. The response of microscopic crystalline chains to macroscopic defor-
mation explains why PTT has the best elastic recovery among the three aromatic
polyesters. Further, PTT’s elastic recovery and permanent set are nearly the same
as nylon-6,6 up to 30% strain (25).Melt Rheology. Figure 4 shows the melt viscosity as a function of shear
rate for a 0.92 dL/g IV ﬁber grade PTT from 245 to 275◦ C (49). At 265◦ C, the
melt viscosity proﬁle is nearly the same as that of PET at a typical processing
temperature of 290◦ C. At high shear rates of 103 –104 s − 1 , found in injectionmolding and ﬁber spinning, the melt shear thins. It can be approximated as a
power law ﬂuid. However, PTT is more sensitive to shear thinning than PET[encyclopedia of polyerms..., vol3 page 551]
