Repository: Javaherianamj/polycyclopedia

<div align="center">
</div>

# Run and deploy your AI Studio app

This contains everything you need to run your app locally.

View your app in AI Studio: https://ai.studio/apps/c56b0480-4cdf-4eeb-9054-e01fe0d9a764

## Run Locally

**Prerequisites:** Node.js

1. Install dependencies:
   `npm install`
2. Set the `GEMINI_API_KEY` in [.env.local](.env.local) to your Gemini API key
3. Run the app:
   `npm run dev`

# curation/ — layout

How data actually reaches the site:

```
authored CSV/MD (csv/, md/)  --hand-transform-->  gaps.csv + sources.csv
        (raw extraction)                          (importer input, root)
                                                          |
                                    tools/curation/import_values.py
                                                          |
                                                          v
                                                    PostgreSQL  --> api/ --> web/ (site)
```

**The site never reads these CSVs.** `import_values.py` writes them into the
database; the API serves the database; the frontend reads the API. A CSV in
this folder is a staging artifact, not something the site consumes.

## Folders

| Path | What | Consumed by |
|---|---|---|
| `sources.csv` (root) | Source registry — one row per document, **holds the `url`** that becomes the on-site citation link. | `import_values.py` (hardcoded path) |
| `new_materials.csv` (root) | New-material definitions. | `import_materials.py` (hardcoded path) |
| `hsp-*.csv`, `hsp.pdf` (root) | Hansen solubility inputs. | `extract_hsp*.py`, `import_hsp*.py` (hardcoded paths) |
| `gaps.csv` (root, generated) | **The actual importer input.** Produced by `export_gaps.py`, filled by curator, read by `import_values.py`. | `import_values.py` |
| `md/` | Human/LLM authored per-polymer curation writeups (ABS, PS, PE, PMMA, PP, PVC, PET). Reference only. | humans |
| `csv/` | Raw per-polymer extraction CSVs. **NOT in importer schema** — must be transformed into `gaps.csv` + `sources.csv` before import. | staging only |
| `spec/` | Extraction contracts: `EXTRACTION-TARGET.md`, `AGENT-OUTPUT-FORMAT.md`. | humans / LLM agents |
| `reports/` | Verification + recovery reports. | humans |
| `templates/` | Blank per-material extraction templates. | humans |

> ⚠️ Files at the root are path-coupled to tools in `tools/curation/common.py`.
> Do not move them.

## Importer schema (what `gaps.csv` rows must look like)

`material_slug, property_key, value_min, value_max, value_typical, qualifier,
source_key, page, table, figure, section, test_method, conditions, note_en,
note_fa, confidence, skip, role` — plus the pre-filled export columns.

The authored CSVs in `csv/` use **different, inconsistent column sets** and are
not importable as-is. Use the transform tool below.

## Bulk workflow (authored CSV → DB), with an accuracy gate

```bash
V=tools/etl/.venv/bin/python

# 1. fresh gap template from the DB (pre-fills plausible bounds for V4)
$V tools/curation/export_gaps.py

# 2. transform one or many authored files -> gaps.csv + sources.csv (adds URLs,

#    auto-skips login-walled/pirate citations, de-dupes sources across files)
$V tools/curation/authored_to_gaps.py curation/csv/*.csv

# 3. ACCURACY GATE: re-fetch every source, check the value/quote is really there.

# audit what is ALREADY in the DB (catches inaccurate data already committed):
$V tools/curation/verify_sources.py --from-db --material hdpe
```

The extraction contract that keeps `verify_sources.py` able to do its job is
[spec/GEMINI-EXTRACTION-SKILL.md](spec/GEMINI-EXTRACTION-SKILL.md) — the anti-
hallucination rules for the first data-gathering pass (verbatim quotes, public
URLs only, no unit/property confusion).

File: curation/PVC curated data by author.md
Here is the complete, exhaustive Full-Address Property Citation Map for every property extracted across all primary literature and commercial grade sources.

  

Complete Full-Address Property Citation Catalog

  

Source 1: Handbook Entry — _Handbook of Polymers_ (3rd Edition) — George Wypych / ChemTec Publishing, 2022

Full Reference: Wypych, G., _Handbook of Polymers_, 3rd Edition, ChemTec Publishing / Elsevier, 2022. ISBN: 978-1-927885-92-5. [Handbook of Polymers (3rd Edition)](https://chemtec.org/products/handbook-of-polymers-3rd-edition).

  

Grade/Variant Information: Unplasticized / Rigid Poly(vinyl chloride) (uPVC) and Plasticized / Flexible Poly(vinyl chloride) (pPVC)

  

`density`: 1.38–1.40 g/cm³ (unplasticized); 1.15–1.35 g/cm³ (plasticized)

  

Locator: Chapter 188 (PVC), Physical Properties, Table 188.1

  

Verbatim Quote: "Density at 20°C, g cm−3: 1.38 - 1.40 (rigid); 1.15 - 1.35 (flexible)"

  

`tg`: 80–85 °C (unplasticized); -40 to 20 °C (plasticized)

  

Locator: Chapter 188 (PVC), Thermal Properties, Section 188.3

  

Verbatim Quote: "Glass transition temperature, °C: 80 - 85 for unplasticized PVC; -40 to 20 for plasticized grades"

  

`tensile_strength`: 35–55 MPa (unplasticized); 10–25 MPa (plasticized)

  

Locator: Chapter 188 (PVC), Mechanical Properties, Table 188.4

  

Verbatim Quote: "Tensile strength, MPa: 35 - 55 (unplasticized); 10 - 25 (plasticized)"

  

`young_modulus`: 2.4–3.4 GPa (unplasticized); 0.01–0.1 GPa (plasticized)

  

Locator: Chapter 188 (PVC), Mechanical Properties, Table 188.4

  

Verbatim Quote: "Young's modulus, GPa: 2.4 - 3.4 (rigid); 0.01 - 0.1 (flexible)"

  

`elongation_at_break`: 20–80 % (unplasticized); 150–450 % (plasticized)

  

Locator: Chapter 188 (PVC), Mechanical Properties, Table 188.4

  

Verbatim Quote: "Elongation at break, %: 20 - 80 (unplasticized); 150 - 450 (plasticized)"

  

`refractive_index`: 1.54–1.55 (n20D)

  

Locator: Chapter 188 (PVC), Optical Properties, Section 188.2

  

Verbatim Quote: "Refractive index, n20D: 1.54 - 1.55"

  

`dielectric_constant`: 3.0–3.4 (at 1 kHz, unplasticized); 4.0–8.0 (at 1 kHz, plasticized)

  

Locator: Chapter 188 (PVC), Electrical Properties, Table 188.5

  

Verbatim Quote: "Dielectric constant (1 kHz): 3.0 - 3.4 (rigid); 4.0 - 8.0 (plasticized)"

  

`dielectric_strength`: 20–50 kV/mm

  

Locator: Chapter 188 (PVC), Electrical Properties, Table 188.5

  

Verbatim Quote: "Dielectric strength, kV/mm: 20 - 50"

  

`cte`: 70–80 × 10⁻⁶ K⁻¹ (unplasticized)

  

Locator: Chapter 188 (PVC), Thermal Properties, Table 188.3

  

Verbatim Quote: "Coefficient of linear thermal expansion, 10−6 K−1: 70 - 80 (rigid PVC)"

  

`water_absorption`: 0.1–0.4 % (24 h immersion at 23 °C)

  

Locator: Chapter 188 (PVC), Physical Properties, Table 188.1

  

Verbatim Quote: "Water absorption (24 h), %: 0.1 - 0.4"

  

`hdt`: 70–80 °C (at 0.45 MPa load, unplasticized)

  

Locator: Chapter 188 (PVC), Thermal Properties, Table 188.3

  

Verbatim Quote: "Heat deflection temperature at 0.45 MPa, °C: 70 - 80"

  

`limiting_oxygen_index`: 45–50 % (unplasticized); 25–35 % (plasticized)

  

Locator: Chapter 188 (PVC), Flammability Properties, Section 188.6

  

Verbatim Quote: "Limiting oxygen index (LOI), %: 45 - 50 (unplasticized PVC); 25 - 35 (plasticized PVC)"

  

Source 2: Handbook Entry — _Polymer Data Handbook_ (2nd Edition) — James E. Mark / Oxford University Press, 2009

Full Reference: Mark, J. E. (Ed.), _Polymer Data Handbook_, 2nd Edition, Oxford University Press, New York, NY, 2009. ISBN: 978-0-19-518101-2. DOI: 10.1093/oso/9780195181012.001.0001. [Polymer Data Handbook (2nd Edition)](https://academic.oup.com/book/52773).

  

Grade/Variant Information: Poly(vinyl chloride) (Head-to-Tail, Atactic Commercial Polymer)

  

`density`: 1.39 g/cm³ (at 25 °C)

  

Locator: Chapter 'Poly(vinyl chloride)', Table 1: Physical Constants

  

Verbatim Quote: "Density ρ (25 °C): 1.39 g/cm3"

  

`tg`: 82 °C (355 K)

  

Locator: Chapter 'Poly(vinyl chloride)', Table 2: Thermal Properties

  

Verbatim Quote: "Glass transition temperature Tg: 82 °C (355 K)"

  

`tm`: 212–310 °C (equilibrium melting temperature range)

  

Locator: Chapter 'Poly(vinyl chloride)', Table 2: Thermal Properties

  

Verbatim Quote: "Equilibrium melting temperature Tm: 212–310 °C"

  

`refractive_index`: 1.542 (n20D)

  

Locator: Chapter 'Poly(vinyl chloride)', Table 1: Optical Constants

  

Verbatim Quote: "Refractive index n20D: 1.542"

  

`tensile_strength`: 40–60 MPa (rigid PVC at yield)

  

Locator: Chapter 'Poly(vinyl chloride)', Table 3: Mechanical Properties

  

Verbatim Quote: "Tensile strength at yield: 40–60 MPa"

  

`young_modulus`: 2.5–3.0 GPa

  

Locator: Chapter 'Poly(vinyl chloride)', Table 3: Mechanical Properties

  

Verbatim Quote: "Tensile (Young's) modulus E: 2.5–3.0 GPa"

  

`dielectric_constant`: 3.2 (at 10³ Hz, 25 °C)

  

Locator: Chapter 'Poly(vinyl chloride)', Table 4: Electrical Properties

  

Verbatim Quote: "Dielectric constant ε' (103 Hz, 25 °C): 3.2"

  

Source 3: Textbook Entry — _Brydson's Plastics Materials_ (8th Edition) — Marianne Gilbert / Elsevier, 2017

Full Reference: Gilbert, M. (Ed.), _Brydson's Plastics Materials_, 8th Edition, Butterworth-Heinemann / Elsevier, 2017. ISBN: 978-0-323-35824-8. DOI: 10.1016/C2014-0-03822-4. [Brydson's Plastics Materials (8th Edition)](https://www.sciencedirect.com/book/9780323358248/brydsons-plastics-materials).

  

Grade/Variant Information: Rigid / Unplasticized PVC (uPVC) vs. Flexible / Plasticised PVC (pPVC)

  

`density`: 1.38–1.45 g/cm³ (Rigid PVC); 1.16–1.35 g/cm³ (Plasticised PVC)

  

Locator: Chapter 13 "Poly(Vinyl Chloride)", Section 13.10 "Properties of PVC Compounds", Table 13.5

  

Verbatim Quote: "Density (g/cm3): Rigid PVC 1.38–1.45; Plasticised PVC 1.16–1.35"

  

`tensile_strength`: 45–55 MPa (Rigid PVC); 10–25 MPa (Plasticised PVC)

  

Locator: Chapter 13, Section 13.10, Table 13.5

  

Verbatim Quote: "Tensile strength (MPa): Rigid PVC 45–55; Plasticised PVC 10–25"

  

`young_modulus`: 2.5–3.0 GPa (Rigid PVC); 0.01–0.1 GPa (Plasticised PVC)

  

Locator: Chapter 13, Section 13.10, Table 13.5

  

Verbatim Quote: "Modulus of elasticity (GPa): Rigid PVC 2.5–3.0; Plasticised PVC 0.01–0.1"

  

`elongation_at_break`: 20–40 % (Rigid PVC); 200–400 % (Plasticised PVC)

  

Locator: Chapter 13, Section 13.10, Table 13.5

  

Verbatim Quote: "Elongation at break (%): Rigid PVC 20–40; Plasticised PVC 200–400"

  

`flexural_strength`: 80–100 MPa (Rigid PVC)

  

Locator: Chapter 13, Section 13.10, Table 13.5

  

Verbatim Quote: "Flexural strength (MPa): Rigid PVC 80–100"

  

`vicat`: 80–85 °C (Rigid PVC)

  

Locator: Chapter 13, Section 13.10, Table 13.5

  

Verbatim Quote: "Vicat softening point (°C): Rigid PVC 80–85"

  

`hdt`: 70–75 °C (Rigid PVC, under 1.8 MPa load)

  

Locator: Chapter 13, Section 13.10, Table 13.5

  

Verbatim Quote: "Heat deflection temperature (1.8 MPa) (°C): Rigid PVC 70–75"

  

Source 4: Review Paper — "Thermal degradation of PVC: A review" — Jie Yu et al. / _Waste Management_, 2016

Full Reference: Yu, J., Sun, L., Ma, C., Qiao, Y., Yao, H., "Thermal degradation of PVC: A review," _Waste Management_, Volume 48, Pages 300–314, 2016. [DOI: 10.1016/j.wasman.2015.11.041](https://doi.org/10.1016/j.wasman.2015.11.041).

  

Grade/Variant Information: Poly(vinyl chloride) Thermal Degradation Behavior

  

`dehydrochlorination_onset`: 250–320 °C (depending on stabilizers and additives)

  

Locator: Section 2.1, Page 303, Figure 5

  

Verbatim Quote: "The onset temperature of PVC decomposition was between 250 and 320 °C, depending on the material and the stabilizers and additives."

  

`first_stage_degradation_temperature_range`: 250–350 °C (~65% weight loss)

  

Locator: Section 2.1, Page 303

  

Verbatim Quote: "in the temperature range approximate 250–350 °C with a weight loss of approximate 65%."

  

`second_stage_degradation_temperature_range`: 350–525 °C (cracking and polyene decomposition)

  

Locator: Section 2.1, Page 303

  

Verbatim Quote: "second stage extending from 350 to 525 °C corresponds to the cracking and decomposition of the de-HCl PVC."

  

Source 5: Research Article — "Dehydrochlorination of PVC Materials at High Temperature" — Yanjun Qiao et al. / _Energy & Fuels_, 2003

Full Reference: Qiao, Y. et al., "Dehydrochlorination of PVC Materials at High Temperature," _Energy & Fuels_, Volume 17, Issue 1, Pages 126–131, 2003. [DOI: 10.1021/ef020131g](https://pubs.acs.org/doi/10.1021/ef020131g).

  

Grade/Variant Information: PVC Resin Dehydrochlorination Kinetics

  

`dehydrochlorination_onset`: ~150 °C (under N₂/H₂ atmosphere)

  

Locator: Section Results & Discussion, Page 127, Figure 1

  

Verbatim Quote: "dehydrochlorination of PVC resin begins at the temperature of approximately 150 °C, increasing slowly in the range of 150−180 °C, and the amount of HCl evolved constitutes less than 5% of the stoichiometric value in the polymer."

  

`dehydrochlorination_conversion_temperature`: 250 °C (90% HCl conversion); ~300 °C (95% HCl conversion)

  

Locator: Section Results & Discussion, Page 127

  

Verbatim Quote: "An amount of 90% of HCl has been removed from PVC up to 250 °C. After that it increases slowly, and the release of chlorine as HCl of PVC has reached 95% at about 300 °C."

  

Source 6: Research Article — "Mechanical Properties of PVC/TPU Blends Enhanced with a Sustainable Bio-Plasticizer" — A. B. M. S. Rahman et al. / _Sustainability_, 2025

Full Reference: Rahman, A. B. M. S. et al., "Mechanical Properties of PVC/TPU Blends Enhanced with a Sustainable Bio-Plasticizer," _Sustainability_, Volume 17, Issue 5, Article 2033, 2025. [DOI: 10.3390/su17052033](https://www.google.com/search?q=https://doi.org/10.3390/su17052033).

  

Grade/Variant Information: Pure PVC vs Plasticized PVC Formulations

  

`tg` (unplasticized pure PVC): 92.8 °C

  

Locator: Section 3 (Results), Paragraph 1

  

Verbatim Quote: "The elevated tensile strength of P1 correlates with its high glass transition temperature ( T g ) of 92.8 °C, as revealed by the DMA results"

  

`tensile_strength` (vs. plasticizer content):

0 phr plasticizer: 52.2 MPa

30 phr plasticizer: 44.3 MPa

50 phr plasticizer: 20.8 MPa

  

Locator: Section 3 (Results), Paragraphs 1 & 3

  

Verbatim Quote: "Pure PVC (P1) exhibited the highest tensile strength of the samples containing PVC, 52.2 MPa... Incorporating 50 phr bio-plasticizer into PVC (P2) resulted in a significant reduction to 20.8 MPa... Reducing the bio-plasticizer content to 30 phr (P3) improved the tensile strength to 44.3 MPa"

  

`tg` (plasticized PVC at 30 phr): 47.8 °C

  

Locator: Section 3 (Results), Paragraph 3

  

Verbatim Quote: "The T g shift to 47.8 °C supports this observation, reflecting partial retention of the polymer's structural integrity."

  

Source 7: Technical Datasheet — _Geon™ Vinyl Rigid Molding M3800 Technical Datasheet_ — PolyOne / Avient Corporation, 2013

Full Reference: _Geon™ Vinyl Rigid Molding M3800 Technical Datasheet_, PolyOne Corporation / [Avient Corporation](https://www.phmolds.com/wp-content/uploads/2016/09/PVC-Geon-M3800-White.pdf), December 12, 2013.

  

Grade/Variant Information: Commercial Injection Molding Grade Rigid PVC (Geon™ M3800)

  

`specific_gravity`: 1.33 g/cm³

  

Locator: Section "Physical", Row "Specific Gravity"

  

Verbatim Quote: "1.33 g/cm³"

  

`tensile_modulus`: 2280 MPa

  

Locator: Section "Mechanical", Row "Tensile Modulus 4"

  

Verbatim Quote: "2280 MPa"

  

`tensile_strength`: 41.4 MPa (Yield)

  

Locator: Section "Mechanical", Row "Tensile Strength 4 (Yield)"

  

Verbatim Quote: "41.4 MPa"

  

`elongation_at_break`: 35 % (Break)

  

Locator: Section "Mechanical", Row "Tensile Elongation 4 (Break)"

  

Verbatim Quote: "35 %"

  

`flexural_modulus`: 2340 MPa

  

Locator: Section "Mechanical", Row "Flexural Modulus"

  

Verbatim Quote: "2340 MPa"

  

`flexural_strength`: 66.9 MPa

  

Locator: Section "Mechanical", Row "Flexural Strength"

  

Verbatim Quote: "66.9 MPa"

  

`izod_impact`: 640 J/m (Notched, 23°C, 3.18 mm notch, Injection Molded)

  

Locator: Section "Impact", Row "23°C, 3.18 mm, Injection Molded"

  

Verbatim Quote: "640 J/m"

  

`durometer_hardness`: 79 Shore D

  

Locator: Section "Hardness", Row "Durometer Hardness (Shore D)"

  

Verbatim Quote: "79"

  

`hdt`: 72.2 °C (Deflection Temperature Under Load at 0.45 MPa, Unannealed, 6.35 mm thickness)

  

Locator: Section "Thermal", Row "0.45 MPa, Unannealed, 6.35 mm"

  

Verbatim Quote: "72.2 °C"

  

`molding_shrinkage`: 0.20 to 0.50 % (Flow direction)

  

Locator: Section "Physical", Row "Molding Shrinkage - Flow"

  

Verbatim Quote: "0.20 to 0.50 %"

  

Source 8: Technical Datasheet — _Geon™ Vinyl Rigid Extrusion 8700X Technical Data Sheet_ — PolyOne / Avient Corporation, 2025

Full Reference: _Geon™ Vinyl Rigid Extrusion 8700X Technical Data Sheet_, PolyOne Corporation / [Avient Corporation](https://hongrunplastics.com/public/uploads/images/20250714/Geon%20Vinyl%20Rigid%20Extrusion%208700X.pdf), 2025.

  

Grade/Variant Information: Commercial Profile Extrusion Grade Rigid PVC (Geon™ 8700X)

  

`density`: 1.38 g/cm³

  

Locator: Section "Physical", Row "Density / Specific Gravity"

  

Verbatim Quote: "1.38"

  

`cell_classification`: 16344 (per ASTM D1784)

  

Locator: Section "Physical", Row "PVC Cell Classification"

  

Verbatim Quote: "16344"

  

`tensile_modulus`: 2480 MPa

  

Locator: Section "Mechanical", Row "Tensile Modulus 2"

  

Verbatim Quote: "2480 MPa"

  

`tensile_strength`: 42.1 MPa (Yield)

  

Locator: Section "Mechanical", Row "Tensile Strength 2 (Yield)"

  

Verbatim Quote: "42.1 MPa"

  

`flexural_modulus`: 2480 MPa

  

Locator: Section "Mechanical", Row "Flexural Modulus"

  

Verbatim Quote: "2480 MPa"

  

`flexural_strength`: 75.8 MPa

  

Locator: Section "Mechanical", Row "Flexural Strength"

  

Verbatim Quote: "75.8 MPa"

  

`izod_impact`: 1100 J/m (Notched, 23°C, 3.18 mm notch, Injection Molded)

  

Locator: Section "Impact", Row "73°F (23°C), 0.125 in (3.18 mm), Injection Molded"

  

Verbatim Quote: "1100 J/m"

  

`durometer_hardness`: 79 Shore D (15 sec delay)

  

Locator: Section "Hardness", Row "Durometer Hardness (Shore D, 15 sec)"

  

Verbatim Quote: "79"

  

`hdt`: 73.3 °C (Deflection Temperature Under Load at 1.8 MPa / 264 psi, Unannealed, 3.18 mm thickness)

  

Locator: Section "Thermal", Row "264 psi (1.8 MPa), Unannealed, 0.125 in. (3.18 mm)"

  

Verbatim Quote: "73.3 °C"

  

`cte`: 6.7 × 10⁻⁵ cm/cm/°C (Parallel to flow)

  

Locator: Section "Thermal", Row "CLTE - Flow"

  

Verbatim Quote: "6.7E-5 cm/cm/°C"

  

Source 9: Technical Specification Sheet — _Shintech SE-950 PVC Resin Specification Sheet_ — Shintech Inc., 2003

Full Reference: _Shintech PVC Resin Specification Sheet — SE-950_, [Shintech Inc.](https://www.scribd.com/document/998816666/PVC-K67-Shintech-SE950), Effective March 3, 2003.

  

Grade/Variant Information: Commercial Suspension PVC Homopolymer Resin (K-Value 66.4)

  

`inherent_viscosity`: 0.905 dl/g (Specification Range: 0.890 – 0.920 dl/g)

  

Locator: Section "Specification", Row "Inherent Viscosity"

  

Verbatim Quote: "0.905"

  

`k_value`: 66.4 (Specification Range: 65.7 – 67.1)

  

Locator: Section "Specification", Row "K Value"

  

Verbatim Quote: "66.4"

  

`bulk_density`: 0.563 g/cm³ (Specification Range: 0.528 – 0.593 g/cm³)

  

Locator: Section "Specification", Row "Bulk Density"

  

Verbatim Quote: "0.563"

  

`average_particle_size`: 155 micron

  

Locator: Section "Specification", Row "Average Particle Size"

  

Verbatim Quote: "155"

  

`volatile_content`: 0.2 % (Specification Limit: 0.3 % max)

  

Locator: Section "Specification", Row "Volatile"

  

Verbatim Quote: "0.2"

  

`residual_vcm`: 0.2 ppm (Specification Limit: 1.0 ppm max)

  

Locator: Section "Specification", Row "Residual VCM"

  

Verbatim Quote: "0.2"

  

Source 10: Technical Data Sheet — _Formolon® 622 Pipe Grade PVC Resin Technical Data Sheet_ — Formosa Plastics Corporation, U.S.A.

Full Reference: _Formolon® 622 Pipe Grade PVC Resin Technical Data Sheet_, [Formosa Plastics Corporation, U.S.A.](https://www.fpcusa.com/products/formolon-suspension-polyvinyl-chloride-resins/).

  

Grade/Variant Information: Commercial Pipe-Grade Suspension PVC Resin (Formolon® 622)

  

`cell_classification`: GP4-16340 (per ASTM D1755)

  

Locator: Section "Typical Properties", Row "ASTM Classification"

  

Verbatim Quote: "GP4-16340"

  

`relative_viscosity`: 2.17

  

Locator: Section "Typical Properties", Row "Relative Viscosity"

  

Verbatim Quote: "2.17"

  

`inherent_viscosity`: 0.91 dl/g

  

Locator: Section "Typical Properties", Row "Inherent Viscosity"

  

Verbatim Quote: "0.91"

  

`k_value`: 65

  

Locator: Section "Typical Properties", Row "K-Value"

  

Verbatim Quote: "65"

  

`volatile_content`: 0.30 %

  

Locator: Section "Typical Properties", Row "Volatiles (%)"

  

Verbatim Quote: "0.30"

  

`bulk_density`: 0.55 g/cm³ (34.00 lbs/ft³)

  

Locator: Section "Typical Properties", Row "Bulk Density (g/cc)"

  

Verbatim Quote: "0.55"

  

`residual_vcm`: 2.0 ppm

  

Locator: Section "Typical Properties", Row "Residual VCM (ppm)"

  

Verbatim Quote: "2.0"

File: curation/cited data-by author-p1-PE.md
low density PE (LDPE) has a density in the range
of about 0.915 to 0.935 g/cm3 to about 0.975 g/cm3 for high density PE (HDPE)[Handbook of Industrial Polyethylene and Technology - Definitive Guide to Manufacturing, Properties, Processing, Applications… (Spalding, Mark A. (ed.) Chatterjee Ananda,page 577]

he preferred melt index for thermoforming HDPE is 0.25 dg/min
(190 °C, 2.16 kg). Typical melt index for LDPE in thermoforming is also at 0.25 dg/min,
with the LLDPE melt index between 0.65 and 0.90 dg/min[Handbook of Industrial Polyethylene and Technology - Definitive Guide to Manufacturing, Properties, Processing, Applications… (Spalding, Mark A. (ed.) Chatterjee Ananda,page 577]


PolymerShrinkage of Blow-Molding,a %Linear coefﬁcient of
thermal expansion,(10 − 4 K − 1 )
ldpe 1.2–2
hdpe 1.5–3
 Measured on an axially symmetrical test bottle with an average wall thickness of
0.7–1 mm, by method of R. Holzmann, Kautex-Werke, Hangelar. [encyckopedia of polymer science and technology,vol1,page 549]

Typical blow-up
ratios used in LDPE ﬁlm extrusion for packaging are in the range of 2.0–2.5 [encyckopedia of polymer science and technology,vol2 , p518]

three tables with awesome info one three PE in different usages:
Table 9. Comparison of LLDPE and LDPE Injection Molding Resinsa
Property
ASTM test methodLLDPELDPE
D1238
D1505
D638
D638
D790
D2240
D74632
0.925
13.4
9.3
366
55
<−7637.5
0.923
12.8
9.0
186
41
−25
Melt index I2 , g/10 min
Density, g/cm3
Tensile strength @ yield, MPab
Tensile strength @ break, MPab
2% Secant modulus, MPab
Hardness, Shore D
Low temperature brittleness F 50 , ◦ C
a Ref. 123.
b To convert MPa to psi, multiply by 145.
Table 10. Comparison of LLDPE and HDPE Rotational Molding Resinsa
LLDPE
Property
ASTM test methodGas phaseSolutionHDPE
D1238
D1505
D790
D638
D7465.0
0.935
601
17
>10005.0
0.937
520
14
4005.0
0.945
931
21
30
Melt index I2 , g/10 min
Density, g/cm3
Flexural modulus, MPab
Tensile strength @ yieldb
ESCR F 50 , h
a Refs. (123) and (126).
b To convert MPa to psi, multiply by 145.
Table 11. Comparison of LDPE, LLDPE, and HDPE Blow Molding Resinsa
Property
Melt index I2 , g/10 min
Density, g/cm3
Flexural modulus, MPab
Low temperature Brittleness F 50 , ◦ C
ESCR, h
ASTM test methodLLDPELDPEHDPE
D1238
D1505
D790
D746
D16930.75
0.934
578
<−76
>10000.25
0.918
234
<−76
NMc0.35
0.954
1228
<−76
50
 [encyckopedia of polymer science and technology,vol2 , p477]

Because of this higher density fraction
and its thicker crystals, the maximum melting peak in the relatively broad melting
range of LLDPE usually falls between 122 and 128◦ C and is somewhat indepen-
dent of comonomer-type
 [encyckopedia of polymer science and technology,vol2 , p448]

The most stable crystalline form for
polyethylene is orthorhombic with unit cell dimensions of a = 7.42 Å, b = 4.94 Å,
and c = 2.55 Å. Research has
 [encyckopedia of polymer science and technology,vol2 , p447]

Measurements of highly crystallized HDPE samples give melting points of
133–138◦ C. The melting point is a function of both molecular weight and of branch
content. In linear PE, the decrease in molecular weight from ca 1,000,000 to 40,000
is accompanied by a decrease in melting point from 137 to 128◦ C.
 [encyckopedia of polymer science and technology,vol2 , p397]


### Table 3. Properties of Three Typical Commercial HDPE Grades

|**Property**|**Test**|**Injection molding**|**Blow molding**|**Film**|
|---|---|---|---|---|
|**Physical**|||||
|Melt index (2.16 kg)|ASTM D1238|33.59|0.36|0.31|
|High load melt index (21.6 kg)|ASTM D1238|High|34.14|23.22|
|Density, g/cm³|ASTM D1505|0.9678|0.9557|0.939|
|Refractive Index, n_D²⁵||1.54|1.53|1.51|
|Molecular Weight (weight average M_w)|gpc|13,900|17,800|13,600|
|Molecular Weight (number average, M_n)|gpc|48,400|143,000|177,000|
|Polydispersity (M_w/M_n)|gpc|3.5|8.0|13.1|
|Weight percent hexene|C¹³ nmr|0.00|0.60|3.50|
|**Mechanical**|||||
|Yield point, MPaᵃ|ASTM D638|31.0|27.8|19.1|
|Tensile strength, MPaᵃ|ASTM D638|31.0|23.4|29.5|
|Tensile Impact, kJ/m² ᵇ|ASTM D638|9.0|56.8|143.6|
|Elongation, %|ASTM D638||||
|At yield point|ASTM D638|8.2|10.1|13|
|At break point|ASTM D638|8.2|669|745|
|Notched impact strength, kJ/m² ᵇ|ASTM D256-84a|0.90|17.3|No Break|
|Flexural modulus, MPaᵃ|ASTM D790-95a|1894|1375|822|
|Brinell hardness, MPaᵃ||60–70|50–60|35–50|
|Hardness (Shore D)|ASTM D2240|67|62|51|
|Environmental stress-crack resistance|||||
|Condition A, h|ASTM D1693|0|49|>1000|
|Condition B, h|ASTM D1693|0|29|>1000|
|Condition C, h|ASTM D1693|0|0|>1000|
|**Thermal**|||||
|Melting point, °C||136|133.5|127|
|Brittleness temp. °C|ASTM D746||–140 to –70||
|Heat resistance temp., °C||ca 122|ca 120|ca 117|
|Vicat softening point, °C|ASTM D1525|126|133||
|Specific heat capacity, kJ/(kg·K)ᶜ||1.67–1.88|1.88–2.09||
|Thermal conductivity, W/(m·K)||0.46–0.52|0.42–0.44||
|Temp. coefficient of linear expansion|||(1–1.5) x 10⁻⁴||
|Temp. coefficient of volume expansion|||(2–3) x 10⁻⁴||
|Heat of combustion, kJ/gᶜ|||46.0||

 [encyckopedia of polymer science and technology,vol2 , p392]
