Repository: Javaherianamj/polycyclopedia

<div align="center">
</div>

# Run and deploy your AI Studio app

This contains everything you need to run your app locally.

View your app in AI Studio: https://ai.studio/apps/c56b0480-4cdf-4eeb-9054-e01fe0d9a764

## Run Locally

**Prerequisites:** Node.js

1. Install dependencies:
   `npm install`
2. Set the `GEMINI_API_KEY` in [.env.local](.env.local) to your Gemini API key
3. Run the app:
   `npm run dev`

File: docs/polypedia_architecture_deep_v2.md
# Deep-Tree Polymer Encyclopedia Architecture & Taxonomy (v2.0)

> **Not authoritative.** Generated by a different model with poor project
> context. Demoted to a content-vocabulary source: the six-tier inheritance
> schema below (Part 1) is **not implemented** and no inheritance mechanism is
> planned. What remains in use is the polymer vocabulary and taxonomy in Part 2.

This document maps the taxonomy down to monomeric variations, synthesis
methods, and application-specific grades.

---

## Part 1: The Deep Node Data Schema (speculative, not implemented)

Proposed six-tier inheritance model, node -> what it would define:

1. **Superclass** (e.g., Thermoplastics) -> reversibility of thermal transitions
2. **Chemical Family** (e.g., Polyolefins) -> backbone (C-C), chemical resistance
3. **Main Polymer** (e.g., Polyethylene) -> monomer (Ethylene), $T_g$ baseline
4. **Structural Sub-Type** (e.g., LLDPE) -> branching architecture
5. **Comonomer / Synthesis Variant** (e.g., C8-LLDPE / Octene) -> density range, tear strength
6. **Processing Grade** (e.g., Cast Film Grade) -> MFI, rheology, additive packages (slip/antiblock)

---

## Part 2: The Ultra-Deep Taxonomy

### Group 1: Thermoplastics (Commodity & Engineering)

#### 1.1 Polyolefins & Copolymers

- **Polyethylene (PE)**
  - _Low-Density Polyethylene (LDPE)_
    - Autoclave Process (Highly branched, good optics) -> _Grades: Extrusion Coating, Clarity Film_
    - Tubular Process (Long-chain branching) -> _Grades: Heavy-duty shrink film, Agricultural film_
  - _Linear Low-Density Polyethylene (LLDPE)_
    - Butene Copolymer (C4) -> _Grades: General purpose blown film, blending_
    - Hexene Copolymer (C6) -> _Grades: High-strength cast film, geomembranes_
    - Octene Copolymer (C8) -> _Grades: High-performance stretch film, meat packaging_
  - _High-Density Polyethylene (HDPE)_
    - Unimodal HDPE -> _Grades: Injection molding (crates/pallets)_
    - Bimodal/Multimodal HDPE -> _Grades: PE100 Pressure Pipe, High-molecular-weight (HMW) film_
  - _Specialty PE_
    - Metallocene PE (mPE) -> _Grades: Plastomers, Elastomers (high toughness)_
    - Ultra-High-Molecular-Weight PE (UHMWPE) -> _Grades: Sintered sheets, Gel-spun fibers (Dyneema type)_
    - Cross-linked PE (PEX) -> _Types: PEX-a (Peroxide), PEX-b (Silane), PEX-c (E-beam)_
  - _Ethylene Copolymers_
    - Ethylene-Vinyl Acetate (EVA) -> _Nodes by VA%: 2-10% (Film), 15-28% (Hot melt/Foam), 40%+ (Elastomer)_
    - Ethylene-Vinyl Alcohol (EVOH) -> _Grades by mol% Ethylene (barrier properties)_
    - Ethylene-Butyl Acrylate (EBA) & Ethylene-Methyl Acrylate (EMA)
- **Polypropylene (PP)**
  - _PP Homopolymer (hPP)_ -> _Grades: Isotactic (BOPP film, raffia), Syndiotactic, Atactic (amorphous)_
  - _PP Random Copolymer (rPP)_ -> _Comonomer: Ethylene (1-7%) -> Grades: Clarified injection molding, Hot water pipe_
  - _PP Block Copolymer (bPP / Impact PP)_ -> _EPR rubber phase inclusion -> Grades: Automotive interior, Battery cases_
  - _High Melt Strength PP (HMS-PP)_ -> _Grades: Extrusion foaming_

#### 1.2 Styrenic Polymers

- **Homopolymers**
  - _General Purpose Polystyrene (GPPS)_ -> _Grades: High Heat, High Flow (Cutlery, CD cases)_
  - _Expanded Polystyrene (EPS)_ -> _Grades: Block molding, Shape molding (Pentane blown)_
  - _Extruded Polystyrene (XPS)_ -> _Grades: Insulation boards_
- **Copolymers & Rubber-Modified**
  - _High Impact Polystyrene (HIPS)_ -> _Polybutadiene grafted -> Grades: ESCR (Environmental Stress Crack Resistant), High-gloss_
  - _Styrene Acrylonitrile (SAN)_ -> _Grades: Cosmetic packaging, battery jars_
  - _Acrylonitrile Butadiene Styrene (ABS)_
    - Emulsion ABS -> _Grades: High impact, Platable_
    - Mass/Continuous ABS -> _Grades: Low gloss, High flow_
  - _Weatherable Styrenics_ -> _ASA (Acrylate rubber), AES (EPDM rubber)_

#### 1.3 Vinyl & Halogenated Polymers

- **Polyvinyl Chloride (PVC)**
  - _Suspension PVC (S-PVC)_ -> _Grades: K-value 65-68 (Rigid pipes), K-value 70+ (Flexible calendering)_
  - _Emulsion/Paste PVC (E-PVC)_ -> _Grades: Plastisols (Dip coating, artificial leather)_
  - _Mass PVC (M-PVC)_ -> _Grades: High clarity medical blisters_
- **Chlorinated & Specialty Vinyls**
  - _Chlorinated PVC (CPVC)_ -> _Grades: Industrial hot water pipe_
  - _Polyvinylidene Chloride (PVDC)_ -> _Grades: Extrudable barrier resin, Aqueous dispersion coating_
- **Vinyl Acetate & Alcohol**
  - _PVAc_ -> _Grades: Emulsion (Wood glue), Solid (Chewing gum base)_
  - _PVOH_ -> _Nodes by Hydrolysis %: Fully hydrolyzed (Hot water soluble), Partially hydrolyzed (Cold water soluble)_

#### 1.4 Engineering & High-Performance Thermoplastics

- **Polyamides (Nylons)**
  - _Aliphatic:_ PA6 (Caprolactam), PA66 (HMDA+Adipic), PA46 (High heat), PA11 (Castor oil derived), PA12 (Low moisture absorption)
  - _Semi-Aromatic (PPA):_ PA6T, PA9T, PA10T (SMT electronic connectors)
  - _Aromatic (Aramids):_ PMIA (Meta-aramid, flame retardant), PPTA (Para-aramid, ballistic)
- **Polyesters**
  - _PET:_ Amorphous (APET), Crystallized (CPET), Bottle Grade (IV 0.7-0.86), Fiber Grade (IV 0.6)
  - _PBT:_ Unfilled, Glass-fiber reinforced (PBT-GF30), Flame Retardant (V-0)
- **Polycarbonates (PC)**
  - _BPA-PC:_ Standard, Optical (high purity), UV-stabilized, Branch/Flame-retardant
  - _High-Heat PC:_ Copolycarbonates (e.g., BPA/BPTMC)
- **High-Temperature Sulfur/Ether/Imide Polymers**
  - _PPS (Polyphenylene Sulfide):_ Linear vs. Branched/Cross-linked
  - _PAEK Family:_ PEEK (Polyether ether ketone), PEKK (Polyether ketone ketone)
  - _Sulfones:_ PSU, PESU, PPSU (Medical sterilization grades)
  - _Imides:_ PEI (Polyetherimide - Ultem), PAI (Polyamide-imide)

---

### Group 2: Thermosetting Resins & Coatings (Deep Architecture)

_This section details the intricate matrix of resins and their cross-linking counterparts, crucial for coating and paint engineering._

#### 2.1 Polyurethanes (PU) & Polyureas

- **Isocyanate Components (A-Side)**
  - _Aromatic:_ TDI (80/20, 65/35 blends), MDI (Polymeric MDI, Pure 4,4'-MDI) -> _Use: Foams, interior elastomers_
  - _Aliphatic (Light Stable):_ HDI (Trimer, Biuret, Uretdione), IPDI, H12MDI -> _Use: Automotive clearcoats, aerospace_
- **Polyol Components (B-Side)**
  - _Polyether Polyols:_ PTMEG (High resilience), PPG, PEG (Water-blown foams)
  - _Polyester Polyols:_ Adipate-based (Oil resistant), Phthalic-based
  - _Acrylic Polyols:_ High-solids automotive refinish
  - _Polycarbonate Polyols:_ Ultra-durable elastomeric coatings
- **PU Systems**
  - _2K PUR:_ Solvent-borne, High-solids, Water-borne (PUDs)
  - _1K Moisture-Cure:_ Isocyanate-terminated prepolymers
  - _Blocked Isocyanates:_ 1K baking enamels (unblocking at 120-160°C)

#### 2.2 Alkyd Resins (By Oil Length & Type)

- **Short Oil Alkyds (<40% oil)**
  - _Drying/Semi-drying (TOFA, Soybean):_ Air-dry industrial primers
  - _Non-drying (Coconut, Castor):_ Plasticizers for nitrocellulose lacquers, baking enamels (cross-linked with Melamine)
- **Medium Oil Alkyds (40-60% oil)** -> _Linseed, Soya -> OEM finishes, implement enamels_
- **Long Oil Alkyds (>60% oil)** -> _Linseed, Safflower -> Architectural brushes, exterior trim (High penetration)_
- **Modified Alkyds**
  - _Styrenated/Acrylated Alkyds:_ Fast-dry industrial
  - _Urethane Alkyds:_ Wood floor varnishes (high abrasion)
  - _Silicone Alkyds:_ Heat-resistant, extreme weatherability (Navy ship coatings)

#### 2.3 Epoxy Resins & Curing Systems

- **Base Epoxies**
  - _DGEBA (Bisphenol-A):_ Liquid (EEW 180-190), Solid (EEW 500-4000 for Powder Coatings/Baking)
  - _DGEBF (Bisphenol-F):_ Lower viscosity, higher chemical resistance
  - _Novolac Epoxies (EPN/ECN):_ High cross-link density, extreme chemical tank linings
  - _Cycloaliphatic Epoxies:_ UV-curable, excellent arc-track resistance (Electronics)
- **Curing Agents (Hardeners)**
  - _Aliphatic Amines (DETA, TETA):_ Fast cure, poor blush resistance
  - _Cycloaliphatic Amines (IPDA):_ Water-spot resistant, low temperature cure
  - _Polyamides & Polyamidoamines:_ Flexible, long pot life, good wetting (Marine primers)
  - _Phenalkamines (Cashew nut shell liquid derived):_ Low temp/high humidity cure, surface tolerant
  - _Anhydrides (MTHPA):_ High temp baking, electrical potting

#### 2.4 Amino Resins (Cross-linkers)

- **Melamine-Formaldehyde (MF)**
  - _Highly Alkylated (HMMM):_ Needs strong acid catalyst, high flexibility
  - _Partially Alkylated:_ Fast cure, weak acid catalyzed
  - _Butylated Melamines:_ Excellent compatibility with Alkyds
- **Urea-Formaldehyde (UF)** -> _Acid curing wood finishes (conversion varnishes)_

---

### Group 3: Elastomers (Deep Vulcanization & Backbone Metrics)

#### 3.1 Diene Rubbers

- **Natural Rubber (NR / Polyisoprene)**
  - _Grades:_ RSS (Ribbed Smoked Sheet), TSR (Technically Specified - e.g., SMR 20), CV (Constant Viscosity)
- **Styrene-Butadiene Rubber (SBR)**
  - _Emulsion SBR (E-SBR):_ Cold polymerized (Series 1500), Oil-extended (Series 1700)
  - _Solution SBR (S-SBR):_ High vinyl (Tire tread, low rolling resistance)
- **Polybutadiene (BR)**
  - _Neodymium/Cobalt Catalyzed:_ High-cis (>96%), excellent abrasion resistance

#### 3.2 Saturated & Specialty Rubbers

- **EPDM**
  - _Diene Types:_ ENB (Fast cure), DCPD (Peroxide cure compatible)
- **Chloroprene (Neoprene / CR)**
  - _G-Type (Thiuram modified):_ Mastication required
  - _W-Type (Mercaptan modified):_ Storage stable
- **Nitrile Rubber (NBR)**
  - _ACN Content:_ Low (18% - Cold flexible), High (45% - High oil/fuel resistant)
  - _Hydrogenated (HNBR):_ Extreme heat and sour gas resistance
- **Fluoroelastomers (FKM)**
  - _Copolymers (VDF/HFP), Terpolymers (VDF/HFP/TFE), Perfluoroelastomers (FFKM - Kalrez)_

---

## Part 3: Speculative interactive-artifact ideas (not implemented)

Unbuilt ideas for per-node interactive content, kept for reference:

1. **Rheology/processing charts** on Thermoplastics -> Grade nodes: shear rate
   vs. viscosity curves, MFI slider shifts the curve.
2. **Cross-linking animations** on Thermosets -> Curing System nodes (e.g.
   Polyurethane 2K): step-growth polymerization, isocyanate + hydroxyl ->
   urethane linkage.
3. **Property radar charts** on Family nodes (e.g. PA6 vs. PA66 vs. PA12
   across Moisture Absorption, Melting Point, Impact Strength, Cost).
4. **Formulation calculators** on Epoxy/PU nodes: EEW-to-AHEW stoichiometric
   mixing ratio, generic values for students, datasheet values for industry
   users.

File: docs/LDPE notebooklm export.md (part 2 of 2)
1.Here is the cited polymer database table containing the requested physical properties of generic low-density polyethylene (LDPE), constructed strictly from the provided passages:
| **dielectric_constant** |           |           | 2.3           |                | Polymer Handbook (Brandrup et al) (z-library.sk, 1lib.sk, z-lib.sk).pdf                                                                                                                                         | UNKNOWN | Dielectric Constant At 1OOkHz and 23°C (296.2K): 2.3 (59)                                                                                                                                                                             |             | At 1OOkHz and 23°C (296.2K)                                              |
| **dielectric_constant** |           |           | 2.2           |                | Polymer Handbook (Brandrup et al) (z-library.sk, 1lib.sk, z-lib.sk).pdf                                                                                                                                         | UNKNOWN | 2.2 2.2 0.0003 0.0003                                                                                                                                                                                                                 | ASTM D150   | for LDPE b and LDPE c                                                    |
| **dielectric_strength** | 16000     | 24000     |               | V/cm           | Polymer Handbook (Brandrup et al) (z-library.sk, 1lib.sk, z-lib.sk).pdf                                                                                                                                         | UNKNOWN | Short-time test value (ASTM D149) is 16000-24000 V/cm, and depends upon sample configuration and impurities (64).                                                                                                                     | ASTM D149   | Short-time test, depends upon sample configuration and impurities        |
| **dielectric_strength** |           |           | 8.0 x lo5     | V/cm           | Polymer Handbook (Brandrup et al) (z-library.sk, 1lib.sk, z-lib.sk).pdf                                                                                                                                         | UNKNOWN | Intrinsic dielectric strength of LDPE is of the order of 8.0 x lo5 V/cm, if all chain end, surface and impurity effects are eliminated (64).                                                                                          |             | Intrinsic, if all chain end, surface and impurity effects are eliminated |
| **dissipation_factor**  |           |           | 0.0001        |                | Encyclopedia of polymer science and technology (Herman F. Mark) PE.pdf                                                                                                                                          | 413     | Dissipation factor @ 1 MHz 0.0001 ASTM D1531                                                                                                                                                                                          | ASTM D1531  | @ 1 MHz                                                                  |
| **dissipation_factor**  |           |           | < 0.0001      |                | Polymer Handbook (Brandrup et al) (z-library.sk, 1lib.sk, z-lib.sk).pdf                                                                                                                                         | UNKNOWN | Power factor at 1 kHz [D 1501 < 0.0001                                                                                                                                                                                                | ASTM D150   | at 1 kHz                                                                 |
| **dissipation_factor**  |           |           | 0.0003        |                | Polymer Handbook (Brandrup et al) (z-library.sk, 1lib.sk, z-lib.sk).pdf                                                                                                                                         | UNKNOWN | 2.2 2.2 0.0003 0.0003                                                                                                                                                                                                                 | ASTM D150   | for LDPE b and LDPE c                                                    |
| **process_temp**        |           |           | 180           | °C             | Handbook of Industrial Polyethylene and Technology - Definitive Guide to Manufacturing, Properties, Processing, Applications… (Spalding, Mark A. (ed.) Chatterjee Ananda) (z-library.sk, 1lib.sk, z-lib.sk).pdf | UNKNOWN | spans a range of processing temperatures from approximately 180 °C (linear low density PE, LLDPE, and low density PE, LDPE) to above 250 °C (ultra-high molecular weight PE, UHMWPE) on the other end.                                |             |                                                                          |
| **process_temp**        | 145       | 160       |               | °C             | Handbook of Industrial Polyethylene and Technology - Definitive Guide to Manufacturing, Properties, Processing, Applications… (Spalding, Mark A. (ed.) Chatterjee Ananda) (z-library.sk, 1lib.sk, z-lib.sk).pdf | UNKNOWN | The melt temperature for LDPE at the die head ranges from 145 to 160 °C and for HDPE it is 190 to 220 °C.                                                                                                                             |             | blow molding, die head                                                   |
| **process_temp**        |           |           | 320           | °C             | Handbook of Industrial Polyethylene and Technology - Definitive Guide to Manufacturing, Properties, Processing, Applications… (Spalding, Mark A. (ed.) Chatterjee Ananda) (z-library.sk, 1lib.sk, z-lib.sk).pdf | UNKNOWN | This requires an elevated melt temperature of approximately 320 °C (~610 °F) for LDPE, which is dangerously close to the                                                                                                              |             | extrusion coating                                                        |
| **process_temp**        |           |           | 180           | °C             | Handbook of Industrial Polyethylene and Technology - Definitive Guide to Manufacturing, Properties, Processing, Applications… (Spalding, Mark A. (ed.) Chatterjee Ananda) (z-library.sk, 1lib.sk, z-lib.sk).pdf | UNKNOWN | During LDPE foam extrusion, the feeding, melting and blowing agent injection and cooling zone temperatures are typically kept around 180, 200, 150, and 112 °C, respectively.                                                         |             | foam extrusion feed zone                                                 |
| **process_temp**        |           |           | 190           | °C             | Handbook of Industrial Polyethylene and Technology - Definitive Guide to Manufacturing, Properties, Processing, Applications… (Spalding, Mark A. (ed.) Chatterjee Ananda) (z-library.sk, 1lib.sk, z-lib.sk).pdf | UNKNOWN | A typical temperature profile is 190 °C in the feed zone, 220 °C in the melting zone, 160 °C at the barrel zone where the blowing agent (hydrocarbon) is injected and mixed, 110 to 115 °C for barrel cooling, and 110 °C at the die. |             | foam production feed zone                                                |
| **mfi**                 | 0.2       | 50        |               | g/10 min       | Encyclopedia of polymer science and technology (Herman F. Mark) PE.pdf                                                                                                                                          | 413     | Melt index, g/10 min 0.2–50 ASTM D1238                                                                                                                                                                                                | ASTM D1238  |                                                                          |
| **mfi**                 | 0.2       | 100       |               | g/10 min       | Encyclopedia of polymer science and technology (Herman F. Mark) PE.pdf                                                                                                                                          | 428     | Typical LDPE melt indices range from 0.2 to over 100 g/10 min.                                                                                                                                                                        |             |                                                                          |

---

### Properties Marked NOT FOUND

The following property was not found in the uploaded sources for generic, non-commercial LDPE:

- **volume_resistivity** (While specific commercial compound grades like _PE 130_, _Petrothene NA 520-024_, or _Petrothene NA 951-080_ have volume resistivities stated, no general values or ranges are listed specifically for generic LDPE homopolymer in the provided text).

---

5.I have compiled the morphological and molecular properties of generic **LDPE** into a downloadable database file: **`ldpe-morphology-molecular.md`**, now available in your **Studio panel**!

Here is the markdown table with the compiled properties, verbatim quotes, and test methods, strictly grounded in the provided passages:

| property_key             | value_min | value_max | value_typical | unit_in_source    | source_title                                                                                                                                                                                                    | page    | quote                                                                                                                                       | test_method | conditions                   |
| :----------------------- | :-------- | :-------- | :------------ | :---------------- | :-------------------------------------------------------------------------------------------------------------------------------------------------------------------------------------------------------------- | :------ | :------------------------------------------------------------------------------------------------------------------------------------------ | :---------- | :--------------------------- |
| **crystallinity**        | 45        | 59        |               | wt% crystallinity | Handbook of Industrial Polyethylene and Technology - Definitive Guide to Manufacturing, Properties, Processing, Applications… (Spalding, Mark A. (ed.) Chatterjee Ananda) (z-library.sk, 1lib.sk, z-lib.sk).pdf | 111     | LDPE resins can be commercially produced only in the density range of about 0.915 to 0.935 g/cm3 (about 45 to 59 wt% crystallinity).        |             |                              |
| **crystallinity**        | 45        | 56        |               | %                 | Handbook of Industrial Polyethylene and Technology - Definitive Guide to Manufacturing, Properties, Processing, Applications… (Spalding, Mark A. (ed.) Chatterjee Ananda) (z-library.sk, 1lib.sk, z-lib.sk).pdf | 137     | LDPE 0.915–0.931 106–120 45–56 1939                                                                                                         |             |                              |
| **monomer_molar_mass**   |           |           | 28.05         | g/mol             | Polymer Handbook (Brandrup et al) (z-library.sk, 1lib.sk, z-lib.sk).pdf                                                                                                                                         | UNKNOWN | Poly(ethylene) I. (28.05)                                                                                                                   |             |                              |
| **lamella_thickness**    | 100       | 200       |               | Å                 | Handbook of Industrial Polyethylene and Technology - Definitive Guide to Manufacturing, Properties, Processing, Applications… (Spalding, Mark A. (ed.) Chatterjee Ananda) (z-library.sk, 1lib.sk, z-lib.sk).pdf | 311     | Lamellae thickness is of the order of 100–200 Å                                                                                             |             |                              |
| **mw**                   | 70,000    | 120,000   |               |                   | Encyclopedia of polymer science and technology (Herman F. Mark) PE.pdf                                                                                                                                          | 413     | Molecular weight 70,000–120,000 gpc                                                                                                         |             | GPC                          |
| **mw**                   |           |           | 104,000       | g/mol             | Encyclopedia of polymer science and technology (Herman F. Mark) PE.pdf                                                                                                                                          | 445     | Mw, g/mol 104,000                                                                                                                           |             | HP-LDPE (Melt Index = 1.0)   |
| **mn**                   |           |           | 22,000        | g/mol             | Encyclopedia of polymer science and technology (Herman F. Mark) PE.pdf                                                                                                                                          | 445     | Mn, g/mol 22,000                                                                                                                            |             | HP-LDPE (Melt Index = 1.0)   |
| **pdi**                  |           |           | 4.7           |                   | Encyclopedia of polymer science and technology (Herman F. Mark) PE.pdf                                                                                                                                          | 445     | PDI, Mw/Mn 4.7                                                                                                                              |             | HP-LDPE (Melt Index = 1.0)   |
| **pdi**                  | 5         |           |               |                   | Encyclopedia of polymer science and technology (Herman F. Mark) PE.pdf                                                                                                                                          | 445     | LDPE has PDI usually greater than 5 and contains long-chain branching.                                                                      |             |                              |
| **zero_shear_viscosity** |           |           | 2456          | Pa∙s              | Handbook of Industrial Polyethylene and Technology - Definitive Guide to Manufacturing, Properties, Processing, Applications… (Spalding, Mark A. (ed.) Chatterjee Ananda) (z-library.sk, 1lib.sk, z-lib.sk).pdf | 259     | As shown by Figure 7.21, the zero-shear viscosity of the LLDPE is higher than that of the LDPE: 4609 Pa∙s for LLDPE and 2456 Pa∙s for LDPE. |             | 190 °C                       |
| **zero_shear_viscosity** |           |           | 2607.89       | Pa.s              | Handbook of Industrial Polyethylene and Technology - Definitive Guide to Manufacturing, Properties, Processing, Applications… (Spalding, Mark A. (ed.) Chatterjee Ananda) (z-library.sk, 1lib.sk, z-lib.sk).pdf | 263     | Zero-rate viscosity: 2607.89 Pa.s                                                                                                           |             | 190 °C, Williamson model fit |

---

### Properties Marked NOT FOUND

The following requested properties were not found in the uploaded sources for generic homopolymer LDPE:

- **spherulite_size** (The source lists a spherulite size of ca. 1–5 µm on page 396 of the _Encyclopedia of Polymer Science_, but this is explicitly under the section and diagram for HDPE morphology).
- **dp_range** (The kinetic equations for degree of polymerization are given, but no numerical value or range is reported specifically for commercial homopolymer LDPE).
- **entanglement_mw** (While critical entanglement is discussed qualitatively on page 111 of _Spalding_ as equating to "270 carbon atoms or greater", no numerical molecular weight value in g/mol is stated).
- **radius_of_gyration** (The concept is mentioned conceptually in _Spalding_, but no numerical values in nm are reported for generic LDPE).
- **power_law_index** (The rate index under the Williamson model is reported as 0.608764 on page 263 of _Spalding_, but no power-law index for a power-law fluid model is stated for generic LDPE).
- **solubility_parameter** (The Hildebrand solubility parameter is conceptually mentioned in _Polymer Handbook_, but no numerical value in MPa^0.5 is reported for generic LDPE).
- **hansen_d** (Not found in the uploaded sources).
- **hansen_p** (Not found in the uploaded sources).
- **hansen_h** (Not found in the uploaded sources).
- **flory_huggins_chi** (Not found in the uploaded sources).
- **ffv** (Not found in the uploaded sources).
- **persistence_length** (Not found in the uploaded sources).

---
